Repository: omaghraoui21/palettoFlyer

# Paletto Studio - Flyer DA Final

## Livrables
- `Paletto_Studio_Flyer_DA_Final.pdf` : PDF 2 pages, format 216 x 303 mm (A4 + 3 mm de fond perdu sur les 4 côtés).
- `index.html` + `styles.css` : source éditable.
- `assets/` : logo, QR code et photos utilisées.
- Les polices web EB Garamond + Inter sont chargées via Google Fonts pour éviter de versionner des fichiers de police binaires.

## Principales corrections DA
- Logo Paletto Studio agrandi et rendu prioritaire dans le header.
- Photo réelle du studio utilisée en héro.
- Hiérarchie recto simplifiée : marque -> photo -> slogan -> preuve -> WhatsApp.
- Suppression de toute mention de séance d'essai.
- QR WhatsApp fonctionnel avec logo Paletto, agrandi et isolé dans une zone blanche.
- Verso reconstruit autour de 6 disciplines distinctes.
- Système typographique réduit à EB Garamond + Inter.
- Palette conservée : crème, terracotta, vert sauge, ocre, noir chaud.

## Impression
- Taille de page : 216 x 303 mm.
- Zone de coupe prévue : A4 210 x 297 mm, centrée, avec 3 mm de fond perdu.
- Ne pas redimensionner le PDF à l'impression.

# Projet Fable — générique d'Ultibro Breezhaler

Dossier de développement indépendant, produit sans réutiliser le dossier `developpement-ultibro.html` fourni par ailleurs.

- `DOSSIER.md` — le dossier complet (méthode, rétro-ingénierie, QTPP/CQA, risque, formulations, procédé, analytique, plan d'expériences, dimensionnement statistique, jalons, sources).
- `lactose/PROMPT.md` + `lactose/RESULTATS.md` + `lactose/candidats_lactose.csv` — protocole figé puis exécution de la sélection des lactoses (brevets, littérature primaire, fiches fournisseurs, grille de score).
- `lactose/IDENTIFICATION_RZEWINSKA.md` + `lactose/identify_grades.py` — méthodologie et résultats d'identification des grades DFE Pharma derrière les 10 PSD du tableau I de Rzewińska 2025 (ajustement grade seul / mélange binaire).
- `selection/PROMPT.md` + `selection/CANDIDAT.md` + `tools/select_candidate.py` — protocole figé puis sélection multicritère du candidat de départ (FB-2) et de son challenger, avec analyse de sensibilité aux poids.
- `protocole/PROMPT.md` + `protocole/PROTOCOLE_FB2.md` + `tools/batch_record.py` — protocole opératoire complet (16 expériences) de FB-2 / FB-2-C et générateur de fiche de pesée à partir des CoA.
- `presentation/SCRIPT.md` + `presentation/PROMPT_GENERATION.md` — script de 16 diapositives (statuts établi/calculé/hypothèse, flowcharts Mermaid, sources) et prompt pour l'agent qui générera la présentation.
- `tools/formulation.py` — bilan matière, correction de titre, recouvrement de surface et statistique de mélange.
- `tools/doe.py` — plan de criblage définitif (15 lots, 6 facteurs) et grandeurs de transposition du mélangeur.
- `tools/equivalence_power.py` — simulation Monte-Carlo de la puissance du critère EMA 85–118 %.
- `outputs/` — fichiers générés (CSV/JSON). Regénérer : `python3 tools/formulation.py && python3 tools/doe.py && python3 tools/equivalence_power.py`.

Pur Python 3, aucune dépendance. Usage R&D in vitro uniquement ; aucun lot fabriqué.

File: projet-fable-ultibro/lactose/candidats_lactose.csv
Grade;Fournisseur;Type;x10_um;x50_um;x90_um;Source_PSD;S1_princeps;S2_fines_intrinseques;S3_dry_coating;S4_contraste;S5_disponibilite;Score_pondere_max14;Role_propose
Respitose SV003;DFE Pharma;tamisé, tomahawk lisse;35;60;95;https://dfepharma.com/excipients/respitose-sv003/;2;0;1;2;2;11;Porteur A (tamisé, sans fines) — niveau F=0 %
Respitose ML001;DFE Pharma;broyé, irrégulier, fines fixes;5;50;150;https://dfepharma.com/excipients/respitose-ml001/;2;2;2;2;2;14;Porteur B (broyé, fines intrinsèques) — niveau F=100 %
Lactohale 200;DFE Pharma;broyé;10;70;140;https://dfepharma.com/excipients/lactohale-200/;1;1;2;1;2;9;Alternative à ML001 si d50 du princeps mesuré > 60 µm
Lactohale 206;DFE Pharma;broyé;35;85;150;https://dfepharma.com/excipients/lactohale-206/;1;0;1;1;2;7;Écarté : peu de fines, d50 élevé
InhaLac 251;Meggle;tamisé;15;52;92;https://www.meggle-excipients.com/products/inhalac-251;2;1;1;1;2;10;Second fournisseur possible du porteur A (mais x10 plus bas que SV003)
InhaLac 230;Meggle;tamisé;49;96;144;https://www.meggle-excipients.com/products/inhalac-230;0;0;1;0;2;3;Écarté : trop grossier pour gélule/faible dose
Respitose SV010;DFE Pharma;tamisé;45;110;175;https://dfepharma.com/excipients/respitose-sv010/;0;0;1;0;2;3;Écarté : trop grossier (Pinto 2021, Kinnunen 2014 : d50 ~50 µm favorable en gélule)
Lactohale 100;DFE Pharma;tamisé;55;130;220;https://dfepharma.com/excipients/lactohale-100/;0;0;0;0;2;2;Écarté : porteur de réservoir, hors fenêtre
Lactohale 300;DFE Pharma;micronisé (fines);n/a;3;9;https://dfepharma.com/excipients/lactohale-300/;n/a;2;n/a;2;2;—;Fines ajoutées (facteur A) — grade retenu
InhaLac 400;Meggle;broyé fin (fines);n/a;8;n/a;https://www.meggle-excipients.com/products/inhalac-400;n/a;1;n/a;1;2;—;Fines alternatives plus grossières (x50 8 µm) ; réserve si LH300 dégrade l'uniformité
Lactohale 210;DFE Pharma;broyé fin (fines);5;15;40;https://dfepharma.com/excipients/lactohale-210/;n/a;0;n/a;1;2;—;Écarté comme fines : trop grossier, effet faible (Kinnunen 2014)
